Repository: anilkunwar/batteryenergydensity-knowledge

# BatteryEnergyDensity-Knowledge with Lightweight LLMs (< 1B parameters) and Concept Graph

# BatteryEnergyDensity-Knowledge with  LLMs (> 5B parameters) and Concept Graph

# Database

# JSON database Reader

# Concept graph from data in JSON format (tiny datasets for tutorial purpose, and more generic to rechargeable batteries)

# Concept graph from data in JSON format (medium to large datasets)

File: concept_graph_tutorial/rechargeable_batteries_combined_20260609_020947.json
[
  {
    "Authors": "Sathishkumar L.; Jena S.; Sidra S.; Kim D.H.; Tran D.T.; Kim N.H.; Lee J.H.",
    "Author full names": "Sathishkumar, Lakshmanan (57224855728); Jena, Sambedan (57200439471); Sidra, Saleem (58772302700); Kim, Do Hwan (59108791500); Tran, Duy Thanh (56808962100); Kim, Nam Hoon (36078121900); Lee, Joong Hee (7601467227)",
    "Author(s) ID": "57224855728; 57200439471; 58772302700; 59108791500; 56808962100; 36078121900; 7601467227",
    "Title": "Synergistic Heterointerface Engineering of Ti3C2Tx/g–C3N4 Bilayers for Robust Sn-Based Alloying-Type Negatrodes for Sodium-ion Pouch Batteries",
    "Year": "2026",
    "Source title": "Advanced Functional Materials",
    "Volume": "36",
    "Issue": "35",
    "Art. No.": "e29867",
    "Page start": null,
    "Page end": null,
    "Page count": null,
    "Cited by": "0",
    "DOI": "10.1002/adfm.202529867",
    "Link": "https://www.scopus.com/inward/record.uri?eid=2-s2.0-105028944968&doi=10.1002%2fadfm.202529867&partnerID=40&md5=1725fd2f15590a29ecef3fdfe555222e",
    "Abstract": "Futuristic sodium-ion negatrode technologies with higher energy capabilities is critical for overcoming the bottlenecks in large-scale commercialization of beyond-coin-cell battery formats. Therefore, this study reports a Ti3C2Tx/g–C3N4 bilayer hybrid strategy for supporting tin (Sn) nanostructures for pouch-sized sodium-ion battery negatrodes. Our results indicate that this bilayer hybrid approach solves the inherent issues of alloying-type Sn-based system. Initially, Ti3C2Tx/g–C3N4 bilayers with varying Ti3C2Tx and g–C3N4 ratios are optimized to obtain a stable, porous matrix, which is subsequently used to support Sn nanostructures. As a result, a homogeneous Sn distribution within a conductive Ti3C2Tx scaffold and nitrogen-rich g–C3N4 framework is achieved. Structural and surface analyses confirm the formation of the robust Sn–Ti3C2Tx/g–C3N4 bilayer hybrid heterostructure with DFT simulations predicting strong interfacial interactions that enhance (de)sodiation processes. The final optimized Sn–Ti3C2Tx/g–C3N4[1:2] bilayer hybrid nanocomposite negatrode delivers a reversible capacity of 511 mAh∙g−1 (0.5 C) with 89.12% retention (1500 cycles) in a 4.5 × 3 cm half-pouch cells. Combined with a Na2−xNi[Fe(CN)6]1-y positrode, the resulting full-pouch cells deliver a reversible discharge capacity of 49.9 mAh∙g−1 (total mass, 1.0 C), translating to an energy density of 124.25 Wh∙kg−1 with 88.2% retention (1000 cycles). © 2026 Wiley-VCH GmbH.",
    "Author Keywords": "bilayer hybrid; g–C<sub>3</sub>N<sub>4</sub>; negatrode; sodium ion battery pouch; Ti<sub>3</sub>C<sub>2</sub>T<sub>x</sub>",
    "Index Keywords": "Alloying; Heterojunctions; Metal ions; Nanocomposites; Surface analysis; Tin alloys; Titanium alloys; Titanium nitride; Bi-layer; Bilayer hybrid; G–C3N4; Hetero-interfaces; Negatride; Sn nanostructures; Sodium ion batteries; Sodium ion battery pouch; Sodium ions; Ti3C2Tx; Sodium-ion batteries",
    "Document Type": "Article",
    "Publication Stage": "Final",
    "Open Access": null,
    "Source": "Scopus",
    "EID": "2-s2.0-105028944968",
    "unique_id": "24134ea0-e080-4278-9e44-4153f69783e0",
    "source_file": "scopus-1.csv",
    "section_index": 0,
    "import_timestamp": "2026-06-09T02:09:46.960085"
  },
  {
    "Authors": "Dong K.; Li X.; Sidra S.; Kim D.H.; Tran D.T.; Kim N.H.; Lee J.H.",
    "Author full names": "Dong, Kaixuan (58369359700); Li, Xue (58777930300); Sidra, Saleem (58772302700); Kim, Do Hwan (59108791500); Tran, Duy Thanh (56808962100); Kim, Nam Hoon (36078121900); Lee, Joong Hee (7601467227)",
    "Author(s) ID": "58369359700; 58777930300; 58772302700; 59108791500; 56808962100; 36078121900; 7601467227",
    "Title": "Synergistic promotion effects of hierarchical NiS/neodymium–doped CoS2 interfaces-supported NC for high-performance water-splitting and zinc–air batteries",
    "Year": "2025",
    "Source title": "Chemical Engineering Journal",
    "Volume": "522",
    "Issue": null,
    "Art. No.": "167661",
    "Page start": null,
    "Page end": null,
    "Page count": null,
    "Cited by": "6",
    "DOI": "10.1016/j.cej.2025.167661",
    "Link": "https://www.scopus.com/inward/record.uri?eid=2-s2.0-105014542897&doi=10.1016%2fj.cej.2025.167661&partnerID=40&md5=55f29e771ef184368b73592b54dfb984",
    "Abstract": "Developing efficient and durable multifunctional catalysts is crucial to advance sustainable energy conversion technologies. Here, we introduce a rationally designed transition metal sulphide catalyst, NiS/Nd–CoS2@NC, in which the sulphurisation process plays a crucial role in optimising the electrocatalytic properties of the neodymium–doped precursor. This tailored sulphide architecture significantly enhances the intrinsic activity and electronic structure, resulting in outstanding trifunctional performance for the HER, OER, and ORR. The NiS/Nd–CoS2@NC material demonstrates a low overpotential of 38 mV for HER and 191 mV for OER at 10 mA cm−2 in alkaline medium. The material also exhibits superior ORR activity, achieving a high half-wave potential of +0.84 V and a favoured four-electron reaction pathway. The two-electrode device based on NiS/Nd–CoS2@NC(−,+), requires a cell voltage of only 1.53 V to deliver 10 mA cm−2 and maintains long-term operational stability over 70 h towards overall water splitting. Meanwhile, the zinc–air battery using the NiS/Nd–CoS2@NC cathode delivers a high maximum power density of 177.12 mW cm−2, together with remarkable long-term stability for a continuous operation for 1500 h at 10 mA cm−2 with negligible voltage decay. This work reveals the critical role of rare-earth elements in tailoring transition metal sulphides for electrocatalytic applications and provides a promising route towards high-performance multifunctional catalysts for renewable energy conversion. © 2025 Elsevier B.V.",
    "Author Keywords": "NiS/neodymium-doped CoS<sub>2</sub> interfaces; Overall water splitting; Synergistic effects; Trifunctional electrocatalyst; Zinc-air batteries",
    "Index Keywords": "Cobalt compounds; Doping (additives); Electrocatalysis; Electrodes; Neodymium compounds; Nickel sulfates; Phase interfaces; Sulfur compounds; Zinc; Zinc air batteries; Multifunctional catalysts; Neodymium doped; NiS/neodymium-doped CoS2 interface; Overall water splitting; Performance; Synergistic effect; Transition metal sulfides; Trifunctional electrocatalyst; Water splitting; Zinc-air battery; Electrocatalysts",
    "Document Type": "Article",
    "Publication Stage": "Final",
    "Open Access": null,
    "Source": "Scopus",
    "EID": "2-s2.0-105014542897",
    "unique_id": "76df795c-1f93-4b87-bf1f-3e2caf2d9ae2",
    "source_file": "scopus-2.csv",
    "section_index": 0,
    "import_timestamp": "2026-06-09T02:09:47.019024"
  },
  {
    "Authors": "Nguyen Q.H.; Sidra S.; Oh S.; Im K.; Dao H.T.; Kim D.H.; Lee L.Y.S.; Kim J.",
    "Author full names": "Nguyen, Quoc Hao (57223097230); Sidra, Saleem (58772302700); Oh, Sion (57567133100); Im, Kyungmin (56985432300); Dao, Huyen Thi (58906353500); Kim, Do Hwan (59108791500); Lee, Lawrence Yoon Suk (26867936800); Kim, Jinsoo (55653224900)",
    "Author(s) ID": "57223097230; 58772302700; 57567133100; 56985432300; 58906353500; 59108791500; 26867936800; 55653224900",
    "Title": "Synergistic coupling of Mo2N and Fe single atoms in hollow carbon enables robust bifunctional catalysis in zinc–air battery applications",
    "Year": "2025",
    "Source title": "Chemical Engineering Journal",
    "Volume": "518",
    "Issue": null,
    "Art. No.": "164872",
    "Page start": null,
    "Page end": null,
    "Page count": null,
    "Cited by": "11",
    "DOI": "10.1016/j.cej.2025.164872",
    "Link": "https://www.scopus.com/inward/record.uri?eid=2-s2.0-105008143613&doi=10.1016%2fj.cej.2025.164872&partnerID=40&md5=59d2d41d79708f73f0d3a290be1d8ac3",
    "Abstract": "Single-atom (SA) catalysts based on Fe-group elements are highly effective for the oxygen reduction reaction (ORR) in rechargeable zinc–air batteries (ZABs), yet their oxygen evolution reaction (OER) performance remains a critical bottleneck for practical applications. Here, we report a bifunctional electrocatalyst comprising ultrafine Mo2N nanoparticles encapsulated within Fe SA-anchored N-doped hollow carbon heterostructures (Mo2N@Fe–N–HC). The synergistic interaction between Mo2N and densely distributed Fe SAs, combined with a hierarchical porous architecture, enhances reaction kinetics, optimizes ORR/OER intermediate adsorption energies, and improves mass transport. Mo2N@Fe–N–HC outperforms commercial Pt/C and RuO2 benchmarks, exhibiting exceptional bifunctional activity. ZABs incorporating Mo2N@Fe–N–HC demonstrate high discharge power density and remarkable durability, with aqueous ZAB operating stably for over 650 h and solid-state ZAB for 130 h at −15 °C. This work offers a robust strategy for designing advanced electrocatalysts, advancing the efficiency and longevity of ZABs for practical energy storage solutions. © 2025 Elsevier B.V.",
    "Author Keywords": "Bifunctional catalyst; Fe–N–C; Heterostructured catalysts; Hierarchical pore structure; Oxygen evolution reaction; Oxygen reduction reaction; Zinc–air battery",
    "Index Keywords": "Binary alloys; Carbon; Doping (additives); Durability; Electric discharges; Electrolytic reduction; Heterojunctions; Iron; Iron compounds; Molybdenum compounds; Oxygen; Oxygen reduction reaction; Pore structure; Reaction kinetics; Zinc; Zinc air batteries; Bifunctional catalysts; Evolution reactions; Fe–N–C; Heterostructured catalyst; Hierarchical pore structures; Oxygen evolution; Oxygen reduction reaction; Single-atoms; Zinc-air battery; ]+ catalyst; Electrocatalysts",
    "Document Type": "Article",
    "Publication Stage": "Final",
    "Open Access": null,
    "Source": "Scopus",
    "EID": "2-s2.0-105008143613",
    "unique_id": "2bd8c69f-ee3a-4a54-ab7b-a094f39e5a53",
    "source_file": "scopus-3.csv",
    "section_index": 0,
    "import_timestamp": "2026-06-09T02:09:47.067742"
  },
  {
    "Authors": "Li X.; Dong K.; Tran D.T.; Sidra S.; Kim D.H.; Kim N.H.; Lee J.H.",
    "Author full names": "Li, Xue (58777930300); Dong, Kaixuan (58369359700); Tran, Duy Thanh (56808962100); Sidra, Saleem (58772302700); Kim, Do Hwan (59108791500); Kim, Nam Hoon (36078121900); Lee, Joong Hee (7601467227)",
    "Author(s) ID": "58777930300; 58369359700; 56808962100; 58772302700; 59108791500; 36078121900; 7601467227",
    "Title": "Hierarchical CoP@CNTs-bridged CeO2/CoP heterostructures-sealed hollow microcubes as highly-reversible electrocatalyst for Zn-Air batteries",
    "Year": "2025",
    "Source title": "Chemical Engineering Journal",
    "Volume": "515",
    "Issue": null,
    "Art. No.": "162821",
    "Page start": null,
    "Page end": null,
    "Page count": null,
    "Cited by": "4",
    "DOI": "10.1016/j.cej.2025.162821",
    "Link": "https://www.scopus.com/inward/record.uri?eid=2-s2.0-105004566873&doi=10.1016%2fj.cej.2025.162821&partnerID=40&md5=98884dc513ca721e47986811858b1057",
    "Abstract": "A high-efficiency, reversible electrocatalyst derived from CoP nanoparticles encapsulated within carbon nanotubes that bridge CeO2/CoP heterostructures-sealed nitrogen-doped hollow carbon microcubes (CeO2/CoP@NC-CNT) is developed. Featuring a hierarchical structure with numerous metallic heterogeneous interfaces and efficient connection between different active phases, the developed catalyst ensures abundant active sites, superb conductivity, short electron transfer pathways, and controlled adsorption/desorption of intermediates, resulting in well-adjusted *OOH–*O conversion for rapid catalytic kinetics and high reversibility of oxygen catalytic reactions. The CeO2/CoP@NC-CNT exhibits remarkable bifunctional activities in an alkaline electrolyte, where the oxygen evolution reaction requires a low overpotential of 260 mV at 10 mA cm−2 and the oxygen reduction reaction demonstrates an excellent half-wave potential of + 0.85 V. A liquid-state Zn–air battery (ZAB) equipped with a CeO2/CoP@NC-CNT air–cathode achieves a notable power density of 188 mW cm−2 and shows exceptional galvanostatic cycling durability beyond 3500 h, significantly outperforming the commercial (Pt/C + RuO2) counterpart. The practical potential of this innovative air–cathode catalyst is further demonstrated through the design of a solid-state rechargeable ZAB, revealing good rate performance and extended cycling life, thus offering potential for developing high-performance, cost-effective rechargeable ZABs. © 2025",
    "Author Keywords": "Bifunctional electrocatalysts; CeO<sub>2</sub>/CoP heterostructure; Hierarchical CoP@CNTs; Nitrogen-doped hollow carbon; Zn-air batteries",
    "Index Keywords": "Catalytic reforming; Electrolytic reduction; Nanocatalysts; Rate constants; Reaction intermediates; Zinc alloys; Air cathode; Bifunctional electrocatalysts; CeO 2; CeO2/CoP heterostructure; Hierarchical CoP@CNT; Hierarchical structures; Higher efficiency; MicroCube; Nitrogen-doped; Nitrogen-doped hollow carbon; Zinc air batteries",
    "Document Type": "Article",
    "Publication Stage": "Final",
    "Open Access": null,
    "Source": "Scopus",
    "EID": "2-s2.0-105004566873",
    "unique_id": "743fbae7-4eae-4bf0-9cd9-a12c2f98149a",
    "source_file": "scopus-4.csv",
    "section_index": 0,
    "import_timestamp": "2026-06-09T02:09:47.105260"
  },
  {
    "Authors": "Islam M.; Jena S.; Sathishkumar L.; Sidra S.; Kim D.H.; Tran D.T.; Kim N.H.; Lee J.H.",
    "Author full names": "Islam, Muhaiminul (57220973742); Jena, Sambedan (57200439471); Sathishkumar, Lakshmanan (57224855728); Sidra, Saleem (58772302700); Kim, Do Hwan (59108791500); Tran, Duy Thanh (56808962100); Kim, Nam Hoon (36078121900); Lee, Joong Hee (7601467227)",
    "Author(s) ID": "57220973742; 57200439471; 57224855728; 58772302700; 59108791500; 56808962100; 36078121900; 7601467227",
    "Title": "Surface engineered terephthalic acid-ligated antimony metal-organic framework nanocubes as high-performance negatrodes for Na+/Li+ pouch full batteries",
    "Year": "2025",
    "Source title": "Chemical Engineering Journal",
    "Volume": "515",
    "Issue": null,
    "Art. No.": "163385",
    "Page start": null,
    "Page end": null,
    "Page count": null,
    "Cited by": "4",
    "DOI": "10.1016/j.cej.2025.163385",
    "Link": "https://www.scopus.com/inward/record.uri?eid=2-s2.0-105004904833&doi=10.1016%2fj.cej.2025.163385&partnerID=40&md5=15e965c593613eb9a0c96173cde0d5b5",
    "Abstract": "Metal–organic framework (MOF)-derived negatrodes offer significant advantages for sodium–ion (SIB) and lithium–ion (LIB) batteries due to their high gravimetric and volumetric capacities, as well as their low sodiation and lithiation potentials. However, the requirement for post-synthetic high-temperature carbonization treatments hinders their commercialization. In this work, we introduce a simple low-temperature surface-phosphatization strategy for surface-engineering terephthalic acid-derived antimony (Sb) MOF nanocubes as negatrodes in SIB and LIB pouch-type full batteries, effectively bypassing the need for high-temperature carbonization. The surface-phosphatized nanocubes deliver reversible capacities of 567 and 692 mAh·g−1 for SIBs and LIBs, respectively (based on Sb content), in 4.5 cm × 3 cm pouch batteries. After 400 cycles at ∼ 0.15C, they retain 502 and 612 mAh·g−1, respectively. In terms of scalability, the corresponding 13.5 cm2 pouch-type full batteries (with compatible cathodes) deliver 4.22 mAh (312.7 µAh∙cm−2) and 11.1 mAh (822.3 µAh∙cm−2) in SIB and LIB formats, respectively. Based on gross weight of the SIB and LIB pouch batteries, the energy densities were estimated to be 20.37 Wh∙kg−1 (SIB) and 66.17 Wh∙kg−1 (LIB), respectively. Detailed structural and electrochemical testing confirm that this surface-phosphatization strategy significantly enhances the performance of MOF-derived Sb-based negatrodes for advanced SIBs and LIBs compared to other post-synthetic modification methods such as high-temperature carbonization. These results challenge the prevailing preference for high-temperature carbonization-assisted structural modification of MOFs and can be extrapolated onto other viable MOF candidates as well. © 2025 Elsevier B.V.",
    "Author Keywords": "Antimony MOF; Negatrode; Pouch batteries; Surface engineering; Terephthalic acid",
    "Index Keywords": "High temperature applications; High temperature engineering; Lithium-ion batteries; Low temperature testing; Antimony metal–organic framework; Carbonisation; Highest temperature; Metalorganic frameworks (MOFs); Nanocubes; Negatride; Performance; Pouch battery; Surface engineering; Terephthalic acids; Sodium-ion batteries",
    "Document Type": "Article",
    "Publication Stage": "Final",
    "Open Access": null,
    "Source": "Scopus",
    "EID": "2-s2.0-105004904833",
    "unique_id": "0bdbc464-f2ce-444e-af69-5da08ac7cd91",
    "source_file": "scopus-5.csv",
    "section_index": 0,
    "import_timestamp": "2026-06-09T02:09:47.140985"
  },
  {
    "Authors": "Zhu X.; Dong K.; Tran D.T.; Sidra S.; Nguyen D.C.; Kim D.H.; Kim N.H.; Lee J.H.",
    "Author full names": "Zhu, Xinfeng (58043311900); Dong, Kaixuan (58369359700); Tran, Duy Thanh (56808962100); Sidra, Saleem (58772302700); Nguyen, Dinh Chuong (57208437765); Kim, Do Hwan (59108791500); Kim, Nam Hoon (36078121900); Lee, Joong Hee (7601467227)",
    "Author(s) ID": "58043311900; 58369359700; 56808962100; 58772302700; 57208437765; 59108791500; 36078121900; 7601467227",
    "Title": "Isolated p-Block Antimony Atoms Activated CuO@Co-CN Enable High Performances for Water Splitting and Zn-Air Batteries",
    "Year": "2025",
    "Source title": "Small",
    "Volume": "21",
    "Issue": "13",
    "Art. No.": "2405452",
    "Page start": null,
    "Page end": null,
    "Page count": null,
    "Cited by": "3",
    "DOI": "10.1002/smll.202405452",
    "Link": "https://www.scopus.com/inward/record.uri?eid=2-s2.0-105001655518&doi=10.1002%2fsmll.202405452&partnerID=40&md5=7c8216885955a71ddd051604b00d91df",
    "Abstract": "This study reports an effective strategy for designing 3D electrocatalyst via the deposition of ZIF67-derived Co–CN shell layer over CuO nanoarrays to form a CuO@Co–CN hybrid, followed by incorporation with p-block Sb single atoms (CuO@Co–CN/Sb) to obtain highly activated catalytic behaviors. Inheriting both the excellent intrinsic catalytic activity of the components and their synergy, the CuO@Co–CN/Sb material serves as a high-efficiency multifunctional catalyst for overall water splitting and zinc (Zn)–air batteries. The material yields a current density of 10 mA cm−2 at a low overpotential of 72 and 250 mV for the hydrogen evolution reaction and oxygen evolution reaction, respectively. Furthermore, an electrolyzer based on CuO@Co–CN/Sb shows remarkable performance with a derived current density of 0.5 A cm−2 at low cell voltage of 2.67 V and good stability for 50 h continuous operation at a high current density of 0.5 A cm−2. Simultaneously, Zn–air battery using the CuO@Co–CN/Sb material as air cathode yields a high open circuit voltage of 1.455 V and a discharge power density of 131.07 mW cm−2. © 2024 Wiley-VCH GmbH.",
    "Author Keywords": "CuO@Co-CN hybrid; multifunctional catalyst; Sb single atoms; water splitting; Zn-air batteries",
    "Index Keywords": "Cathodes; Hydrogen evolution reaction; Oxygen evolution reaction; Zinc; Zinc air batteries; Zinc alloys; Zinc compounds; antimony; copper oxide; zinc; 'current; Antimony atoms; CuO@co-CN hybrid; Multifunctional catalysts; Performance; Sb single atom; Shell layers; Single-atoms; Water splitting; Zinc-air battery; air; article; atom; catalysis; catalyst; cathode electrode; controlled study; current density; density; electric potential; hybrid; hydrogen evolution reaction; nonhuman; oxygen evolution reaction; water splitting; Copper oxides",
    "Document Type": "Article",
    "Publication Stage": "Final",
    "Open Access": "All Open Access; Bronze Open Access",
    "Source": "Scopus",
    "EID": "2-s2.0-105001655518",
    "unique_id": "7740039f-1e65-4420-bb42-edea64a1d6de",
    "source_file": "scopus-6.csv",
    "section_index": 0,
    "import_timestamp": "2026-06-09T02:09:47.177783"
  },
  {
    "Authors": "Santhosh Kumar R.; Sidra S.; Poudel M.B.; Kim D.H.; Yoo D.J.",
    "Author full names": "Santhosh Kumar, Ramasamy (50562078600); Sidra, Saleem (58772302700); Poudel, Milan Babu (57218590001); Kim, Do Hwan (59108791500); Yoo, Dong Jin (7103242561)",
    "Author(s) ID": "50562078600; 58772302700; 57218590001; 59108791500; 7103242561",
    "Title": "Scrutinizing the redox activity of MOF-derived Fe-Se-C and P@Fe-Se-C species to improve overall water electrolysis and alkaline zinc-air batteries",
    "Year": "2025",
    "Source title": "Nanoscale",
    "Volume": "17",
    "Issue": "39",
    "Art. No.": null,
    "Page start": "23087",
    "Page end": "23099",
    "Page count": "12",
    "Cited by": "7",
    "DOI": "10.1039/d5nr02598b",
    "Link": "https://www.scopus.com/inward/record.uri?eid=2-s2.0-105018171544&doi=10.1039%2fd5nr02598b&partnerID=40&md5=3d5af72f9ea8c61feccccbbf07045061",
    "Abstract": "Versatile electrocatalysts made from Earth-rich elements are essential for the design of energy storage and conversion devices such as those involved in electrolytic water splitting and zinc-air batteries. In this research, MOF-derived rod-like Fe-Se-C and P@Fe-Se-C nanocatalysts were applied to modify various active species on catalytic structures. TEM, XRD, XPS, and XAS characterization of the MOF nanorod scaffold indicated a high abundance of catalytically active species, including the P@Fe-Se-C composite encased in Se on a carbon layer. High dual-functional activity of the OER with η10 = 359 mV and the ORR with E1/2 = 0.77 V, similar to those of commercial IrO2 and Pt/C, was seen for Fe-Se-C. Additionally, the HER activity of the P@Fe-Se-C catalyst was η10 = 211 mV. In addition, Zn-air batteries (ZABs) exhibited better charge-discharge cycling stability and an ideally stable open-circuit voltage of 1.58 V (P@Fe-Se-C). For overall water electrolysis, an optimal cell voltage of 1.43 V (P@Fe-Se-C) achieved a current density of 10 mA cm−2. According to DFT, there was an important change in the electrocatalytic activity of P@Fe-Se-C and Fe-Se-C and the electronic structure, conductivity, and cycling stability of the catalyst over time. This study shows how creative material design can improve energy efficiency and provide multifunctionality. © 2025 The Royal Society of Chemistry.",
    "Author Keywords": null,
    "Index Keywords": "Catalyst activity; Design for testability; Electric discharges; Electrocatalysts; Electrolysis; Energy efficiency; Iridium compounds; Iron compounds; Nanocatalysts; Platinum compounds; Redox reactions; Selenium compounds; Zinc; Zinc compounds; carbon; nanorod; zinc; Active species; Alkalines; Catalytic structure; Electrolytic water splitting; Energy storage and conversions; Nano-catalyst; Redox activity; Water electrolysis; Zinc-air battery; ]+ catalyst; air; article; catalysis; catalyst; conductance; controlled study; current density; electric potential; nanocatalyst; transmission electron microscope; water electrolysis; Zinc air batteries",
    "Document Type": "Article",
    "Publication Stage": "Final",
    "Open Access": null,
    "Source": "Scopus",
    "EID": "2-s2.0-105018171544",
    "unique_id": "f778ccbb-58a9-42f9-80a9-455a6ab3f9f8",
    "source_file": "scopus-7.csv",
    "section_index": 0,
    "import_timestamp": "2026-06-09T02:09:47.214308"
  },
  {
    "Authors": "Karthikeyan S.C.; Sidra S.; Ramakrishnan S.; Kim D.H.; Sagayaraj P.J.; Sekar K.; Yoo D.J.",
    "Author full names": "Karthikeyan, S.C. (59251540800); Sidra, Saleem (58772302700); Ramakrishnan, Shanmugam (57211740334); Kim, Do Hwan (59108791500); Sagayaraj, Prince JJ (57832950000); Sekar, Karthikeyan (57189728731); Yoo, Dong Jin (7103242561)",
    "Author(s) ID": "59251540800; 58772302700; 57211740334; 59108791500; 57832950000; 57189728731; 7103242561",
    "Title": "Heterostructured NiO/IrO2 synergistic pair as durable trifunctional electrocatalysts towards water splitting and rechargeable zinc-air batteries: An experimental and theoretical study",
    "Year": "2024",
    "Source title": "Applied Catalysis B: Environmental",
    "Volume": "355",
    "Issue": null,
    "Art. No.": "124196",
    "Page start": null,
    "Page end": null,
    "Page count": null,
    "Cited by": "68",
    "DOI": "10.1016/j.apcatb.2024.124196",
    "Link": "https://www.scopus.com/inward/record.uri?eid=2-s2.0-85193453169&doi=10.1016%2fj.apcatb.2024.124196&partnerID=40&md5=5349faf2c1f482354b56b2187daff7bd",
    "Abstract": "Constructing an ultra-durable trifunctional electrocatalyst with high efficiency for HER, OER and ORR has become critical for demanding water splitting and zinc air battery applications. Herein, we demonstrated a rational and efficient strategy to develop a porous nano foam like heterostructured NiO/IrO2 nano foam like electrocatalyst via a facile solvothermal and calcination approach. Experiments revealed that NiO/IrO2-NF shows outstanding HER (ƞ10=42 mV), OER (ƞ10=240 mV), and ORR (E1/2=0.80 V) performances with lower overpotentials than many reported trifunctional electrocatalysts. Theoretical investigations on reaction mechanism of NiO/IrO2-NF, S-IrO2 and S-NiO were carried out using density functional theory calculations. The fabricated water electrolyzer required minimum cell voltage of 1.51 V to reach 10 mA cm−2 current density with outstanding durability of 600 h and insignificant potential loss. Rechargeable zinc air battery with NiO/IrO2-NF air cathode displays a power density of 134.8 mW cm−2 with excellent durability of 100/80/40 h at 2/5/10 mA cm−2. © 2024 Elsevier B.V.",
    "Author Keywords": "Density functional theory; Heterostructured; Rechargeable zinc-air batteries; Trifunctional electrocatalyst; Ultra-long durability",
    "Index Keywords": "Density functional theory; Durability; Iridium compounds; Nickel oxide; Zinc; Density-functional-theory; Heterostructured; Higher efficiency; Nano-foam; Rechargeable zinc-air batteries; Theoretical study; Trifunctional electrocatalyst; Ultra longs; Ultra-long durability; Water splitting; Electrocatalysts",
    "Document Type": "Article",
    "Publication Stage": "Final",
    "Open Access": null,
    "Source": "Scopus",
    "EID": "2-s2.0-85193453169",
    "unique_id": "697079d5-a299-42ae-8d07-6abd56e918d7",
    "source_file": "scopus-8.csv",
    "section_index": 0,
    "import_timestamp": "2026-06-09T02:09:47.257831"
  },
  {
    "Authors": "Islam M.; Jena S.; Sidra S.; Thanh Tran D.; Hwan Kim D.; Hoon Kim N.; Hee Lee J.",
    "Author full names": "Islam, Muhaiminul (57220973742); Jena, Sambedan (57200439471); Sidra, Saleem (58772302700); Thanh Tran, Duy (57444738300); Hwan Kim, Do (59108791500); Hoon Kim, Nam (36078121900); Hee Lee, Joong (7601467227)",
    "Author(s) ID": "57220973742; 57200439471; 58772302700; 57444738300; 59108791500; 36078121900; 7601467227",
    "Title": "Bifunctional Mo4O11 Nanosheets-Engineered Co-Ni alloy nanowires enable High-Efficiency seawater electrolysis and Zn-Seawater battery",
    "Year": "2024",
    "Source title": "Chemical Engineering Journal",
    "Volume": "487",
    "Issue": null,
    "Art. No.": "150664",
    "Page start": null,
    "Page end": null,
    "Page count": null,
    "Cited by": "18",
    "DOI": "10.1016/j.cej.2024.150664",
    "Link": "https://www.scopus.com/inward/record.uri?eid=2-s2.0-85189366003&doi=10.1016%2fj.cej.2024.150664&partnerID=40&md5=c894f0ac01445bb5e6354f4ed85d9c6b",
    "Abstract": "This study reports an electrocatalyst derived from multi-valent Mo4O11 nanosheets coupled Co-Ni (CN) nanowires (NW) (denoted as CN@Mo4O11) with improved catalytic coherency for both high-performance seawater splitting and Zn-seawater battery. The CN@Mo4O11 material significantly enhances the catalytical activity with a low overpotential of 63 mV/69 mV for hydrogen evolution and 100 mV/120 mV for oxygen evolution, respectively, to attain 10 mA⋅cm−2 in alkaline freshwater/seawater. An electrolyzer cell of CN@Mo4O11(+,-) exhibits a low cell voltage of 1.40 V/1.44 V at 10 mA‧cm−2 during alkaline freshwater/seawater splitting with an excellent performance retention of 98.6 %/97.6 % after a long-term operation for 50 h. The solar cell coupled electrolyzer also delivers a high solar to hydrogen conversion efficiency of 15.54 %/16.1 % in alkaline freshwater/seawater. A Zn-seawater battery based on CN@Mo4O11 cathode also delivers high current and power densities of 82 mA‧cm−2 and 27.6 mW‧cm−2, respectively, with a stable discharge time of 40 h. The CN@Mo4O11 heterostructure imparts favorable density of states and optimized adsorption energy for HER and OER, as deduced from DFT calculations, leading to improved overall catalytic performance and corrosion resistance in seawater. Results of this work clearly prove that this proposed catalyst architecture indeed has a huge potential for both seawater splitting and Zn-seawater battery fabrication. © 2024 Elsevier B.V.",
    "Author Keywords": "Co-Ni alloy nanowires; Electrocatalyst; Mo<sub>4</sub>O<sub>11</sub> nanosheets; Seawater splitting; Zn-seawater battery",
    "Index Keywords": "Binary alloys; Catalyst activity; Cobalt alloys; Conversion efficiency; Corrosion resistance; Corrosion resistant alloys; Nanosheets; Nanowires; Nickel alloys; Seawater; Solar cells; Solar power generation; Alkalines; Co-ni alloy nanowire; Electrolyzers; Fresh Water; Mo4O11 nanosheet; Performance; Seawater batteries; Seawater splitting; Splittings; Zn-seawater battery; Electrocatalysts",
    "Document Type": "Article",
    "Publication Stage": "Final",
    "Open Access": null,
    "Source": "Scopus",
    "EID": "2-s2.0-85189366003",
    "unique_id": "25d645eb-1676-45d5-bb28-9398d344d0f6",
    "source_file": "scopus-9.csv",
    "section_index": 0,
    "import_timestamp": "2026-06-09T02:09:47.295735"
  }
]
